Repository: kunyuan/csh-superconductivity-gaia

# Room-Temperature Superconductivity in a Carbonaceous Sulfur Hydride

> **Original work:** E. Snider, N. Dasenbrock-Gammon, R. McBride, M. Debessai, H. Vindana, K. Vencatasamy, K.V. Lawler, A. Salamat & R.P. Dias. "Room-temperature superconductivity in a carbonaceous sulfur hydride." *Nature* **586**, 373--377 (2020). [DOI:10.1038/s41586-020-2801-z](https://doi.org/10.1038/s41586-020-2801-z)

> [!NOTE]
> This package formalizes the internal reasoning of the original paper, taken at face value. Belief values reflect the graph's probabilistic assessment of each claim's support based on the paper's own evidence. For post-publication critique and retraction analysis, see the [hirsch-csh-critique](https://github.com/kunyuan/hirsch-csh-critique-gaia) package.

## Summary

Snider et al. report superconductivity at Tc = 287.7 +/- 1.2 K (approximately 15 C) in a photochemically synthesized carbonaceous sulfur hydride (C-S-H) system under 267 +/- 10 GPa -- what would be the first observation of room-temperature superconductivity. Building on the H3S (203 K) and LaH10 (250 K) precedents, the authors introduced methane into the H2S + H2 precursor mixture to chemically tune the system toward higher Tc. Four lines of evidence are presented: zero electrical resistance, diamagnetic susceptibility (Meissner effect), magnetic field suppression of Tc, and a 13C isotope effect consistent with BCS phonon-mediated superconductivity.

# csh-superconductivity-gaia

Gaia knowledge package: Room-temperature superconductivity in a carbonaceous sulfur hydride (Snider et al., Nature 586, 373, 2020; RETRACTED 2022)

<!-- badges:start -->
<!-- badges:end -->

## Overview

> [!TIP]
> **Reasoning graph information gain: `0.7 bits`**
>
> Total mutual information between leaf premises and exported conclusions — measures how much the reasoning structure reduces uncertainty about the results.

```mermaid
---
config:
  flowchart:
    rankSpacing: 80

nodeSpacing: 30
---
graph TB
    resistance_observation["Zero Resistance at 287.7 K\n(0.85 → 0.68)"]:::premise
    susceptibility_observation["Diamagnetic Susceptibility Signal\n(0.80 → 0.12)"]:::premise
    field_suppression["Magnetic Field Suppression of Tc\n(0.80 → 0.79)"]:::premise
    isotope_effect_observed["13C Isotope Effect Claimed\n(0.75 → 0.74)"]:::premise
    original_sc_claim["★ Original Room-Temperature SC Claim\n(0.50 → 0.20)"]:::exported
    background_subtraction_fraud["Background Subtraction Fraud Analysis\n(0.95 → 0.85)"]:::premise
    susceptibility_data_invalid["★ Susceptibility Data Invalid\n(0.50 → 0.85)"]:::exported
    eremets_failed_replication["Eremets Group Failed Replication\n(0.90 → 0.81)"]:::premise
    goncharov_failed_replication["Goncharov Group Failed Replication\n(0.90 → 0.81)"]:::premise
    dias_broader_issues["Dias Group Broader Data Integrity Issues\n(0.92 → 0.85)"]:::premise
    rtsc_not_confirmed["★ Room-Temperature SC NOT Confirmed in C-S-H\n(0.50 → 0.78)"]:::exported
    data_integrity_failure["★ Data Processing Integrity Failures Identified\n(0.50 → 0.92)"]:::exported
    x["?\n(0.93 → 1.00)"]:::premise
    x["?\n(0.85 → 1.00)"]:::premise
    replication_failure["Independent Replication Failures\n(0.50 → 0.72)"]:::premise
    strat_0(["infer\n0.03 bits"]):::weak
    background_subtraction_fraud --> strat_0
    dias_broader_issues --> strat_0
    strat_0 --> susceptibility_data_invalid
    strat_1(["infer\n0.25 bits"]):::weak
    eremets_failed_replication --> strat_1
    goncharov_failed_replication --> strat_1
    susceptibility_data_invalid --> strat_1
    strat_1 --> rtsc_not_confirmed
    strat_2(["infer\n0.11 bits"]):::weak
    field_suppression --> strat_2
    isotope_effect_observed --> strat_2
    resistance_observation --> strat_2
    susceptibility_observation --> strat_2
    strat_2 --> original_sc_claim
    strat_3(["infer\n0.30 bits"]):::weak
    susceptibility_data_invalid --> strat_3
    strat_3 --> data_integrity_failure
    oper_0{{"⊗"}}:::contra
    susceptibility_data_invalid --- oper_0
    susceptibility_observation --- oper_0
    oper_0 --- ?
    oper_1{{"⊗"}}:::contra
    replication_failure --- oper_1
    original_sc_claim --- oper_1
    oper_1 --- ?

    classDef premise fill:#ddeeff,stroke:#4488bb,color:#333
    classDef exported fill:#d4edda,stroke:#28a745,stroke-width:2px,color:#333
    classDef weak fill:#fff9c4,stroke:#f9a825,stroke-dasharray: 5 5,color:#333
    classDef contra fill:#ffebee,stroke:#c62828,color:#333
```

## Conclusions

| Label | Content | Prior | Belief |
|-------|---------|-------|--------|
| data_integrity_failure | The Snider et al. C-S-H paper exhibited data processing integrity failures: n... | 0.50 | 0.92 |
| original_sc_claim | Room-temperature superconductivity was achieved in a carbonaceous sulfur hydr... | 0.50 | 0.20 |
| rtsc_not_confirmed | Room-temperature superconductivity in the C-S-H system, as claimed by Snider ...

File: .github-output/docs/public/assets/paper.md
# Room-Temperature Superconductivity in a Carbonaceous Sulfur Hydride

> **Original work:** E. Snider, N. Dasenbrock-Gammon, R. McBride, M. Debessai, H. Vindana, K. Vencatasamy, K.V. Lawler, A. Salamat & R.P. Dias. "Room-temperature superconductivity in a carbonaceous sulfur hydride." *Nature* **586**, 373–377 (2020). [DOI:10.1038/s41586-020-2801-z](https://doi.org/10.1038/s41586-020-2801-z)

> **RETRACTED** by Nature editors on 26 September 2022. [Retraction note](https://doi.org/10.1038/s41586-022-05294-9)

## Abstract

One of the long-standing challenges in experimental physics is the observation of room-temperature superconductivity. Recently, high-temperature conventional superconductivity in hydrogen-rich materials has been reported in several systems under high pressure. An important discovery leading to room-temperature superconductivity is the pressure-driven disproportionation of hydrogen sulfide (H₂S) to H₃S, with a confirmed transition temperature of 203 K at 155 GPa. By introducing methane at low pressures into the H₂S + H₂ precursor mixture for H₃S, molecular exchange is allowed within a large assemblage of van der Waals solids that are hydrogen-rich with H₂ inclusions. The authors report superconductivity in a photochemically transformed carbonaceous sulfur hydride system, starting from elemental precursors, with a maximum superconducting transition temperature of 287.7 ± 1.2 K (about 15°C) achieved at 267 ± 10 GPa.

## Key Claims

### Experimental Results (as originally reported)
1. **Maximum Tc = 287.7 ± 1.2 K** at 267 ± 10 GPa — room temperature
2. **Superconducting range**: 140 to 275 GPa, with sharp Tc upturn above 220 GPa
3. **Zero resistance** observed at multiple pressures
4. **Magnetic susceptibility** measured up to 190 GPa, showing diamagnetic signal
5. **Magnetic field suppression**: Tc reduced under external magnetic field
6. **Isotope effect**: Carbon-13 substitution showed shift consistent with BCS mechanism
7. **Sample preparation**: Photochemical synthesis from C+S+H₂ elemental precursors in DAC

### Pressure-Tc Relationship
- Below 220 GPa: moderate Tc values (~150-200 K)
- Sharp upturn above 220 GPa reaching 287.7 K at 267 GPa
- Attributed to structural transition in the C-S-H compound

### Evidence Presented
1. **Resistance measurements**: Four-probe in DAC, R→0 at Tc
2. **Magnetic susceptibility**: ac susceptibility showing diamagnetic transition (THIS IS THE PROBLEMATIC DATA)
3. **Magnetic field dependence**: Tc suppression with field
4. **Isotope effect**: ¹³C substitution

## Retraction Details

### Background Subtraction Issues
- The magnetic susceptibility plots in Fig. 2a and Extended Data Fig. 7d used a "non-standard, user-defined" background subtraction procedure
- Details of the procedure were not specified in the paper
- Nature stated these processing issues "undermine confidence in the published magnetic susceptibility data as a whole"

### Van der Marel & Hirsch Analysis (arXiv:2201.07686)
Key findings of independent analysis:
1. **Reversed procedure**: Data compatible with background being ADDED to a pre-determined result, not subtracted from raw measurements
2. **"Measured voltage" data are not raw data**: The supposedly unprocessed measurements appeared artificially constructed
3. **All six pressures pathological**: Background-corrected susceptibility data at all pressures showed statistical anomalies
4. **No valid method found**: Four different proposed data-processing methods evaluated; none could reproduce published results

### Failed Replication Attempts
1. **Eremets group** (Max Planck Institute): Spent 6 months trying to replicate. Observed superconductivity in some CSH samples only up to ~200 K (−73°C), far below room temperature
2. **Goncharov group** (Carnegie Institution): Could not create any CSH compound undergoing structural change at the claimed pressure

### Dias Subsequent Issues
- A later paper by same group (N-doped lutetium hydride, Nature 2023) was also retracted
- Ranga Dias faced investigations for data integrity issues across multiple publications

## Key Figures (from original paper)

### Fig. 1: Resistance vs Temperature
- R(T) at multiple pressures showing transitions
- Four-probe measurements in DAC

### Fig. 2: Magnetic Susceptibility (PROBLEMATIC)
- **Fig. 2a**: ac susceptibility vs temperature at multiple pressures — THIS IS THE KEY RETRACTED DATA
- Background subtraction methodology questioned

### Fig. 3: Pressure-Temperature Phase Diagram
- P-Tc relationship showing sharp upturn above 220 GPa
- Maximum Tc = 287.7 K at 267 GPa

### Fig. 4: Isotope Effect
- ¹³C substitution effect on Tc
- Claimed consistency with BCS mechanism

### Extended Data Fig. 7d: Additional Susceptibility
- Also used the questioned background subtraction

## Context in Superconductivity Trilogy

This paper builds directly on:
1. H₃S at 203 K (Drozdov et al., Nature 2015) — confirmed, H₃S identified
2. LaH₁₀ at 250 K (Drozdov et al., Nature 2019) — confirmed independently

The C-S-H paper claimed the next step: room temperature. However, unlike papers 1 and 2 (from Eremets group), this paper (from Dias group) has been retracted due to data integrity concerns, specifically around the magnetic susceptibility evidence.
